Repository: pypi-data/pypi-mirror-103

# PyPI code 103

This repo contains 40000 packages uploaded to PyPI between 
2021-04-21 04:07 and 2021-04-28 23:52.

The repo is 64% (25999/40000) complete.

Package contents can be found [in the code branch](https://github.com/pypi-data/pypi-mirror-103/tree/code/packages).

A browsable package list for all repositories [all packages here](https://pypi-data.github.io/website/repositories/pypi-mirror-103).

File: packages/simses/simses-1.1.1.tar.gz/simses-1.1.1/simses/data/lithium_ion/cell/NMC_Samsung_LabTest_cell_00_Ri.csv
SOC;Temp (K);C_Rate;"R_Ch(T=278,15 K; 0,25 C)";"R_Ch(T=278,15 K; 0,5 C)";"R_Ch(T=278, 15K; 0,75 C)";"R_Ch(T=278,15 K; 1 C)";"R_Ch(T=278,15 K; 1,25 C)";"R_Ch(T=278,15 K; 1,5 C)";"R_Ch(T=288,15 K; 0,25 C)";"R_Ch(T=288,15 K; 0,5 C)";"R_Ch(T=288,15 K; 0,75 C)";"R_Ch(T=288,15 K; 1 C)";"R_Ch(T=288,15 K; 1,25 C)";"R_Ch(T=288,15 K; 1,5 C)";"R_Ch(T=298,15 K; 0,25 C)";"R_Ch(T=298,15 K; 0,5 C)";"R_Ch(T=298,15 K; 0,75 C)";"R_Ch(T=298,15 K; 1 C)";"R_Ch(T=298,15 K; 1,25 C)";"R_Ch(T=298,15 K; 1,5 C)";"R_Ch(T=308,15 K; 0,25 C)";"R_Ch(T=308,15 K; 0,5 C)";"R_Ch(T=308,15 K; 0,75 C)";"R_Ch(T=308,15 K; 1 C)";"R_Ch(T=308,15 K; 1,25 C)";"R_Ch(T=308,15 K; 1,5 C)";"R_DCh(T=278,15 K; 0,25 C)";"R_DCh(T=278,15 K; 0,5 C)";"R_DCh(T=278, 15K; 0,75 C)";"R_DCh(T=278,15 K; 1 C)";"R_DCh(T=278,15 K; 1,25 C)";"R_DCh(T=278,15 K; 1,5 C)";"R_DCh(T=288,15 K; 0,25 C)";"R_DCh(T=288,15 K; 0,5 C)";"R_DCh(T=288,15 K; 0,75 C)";"R_DCh(T=288,15 K; 1 C)";"R_DCh(T=288,15 K; 1,25 C)";"R_DCh(T=288,15 ; 1,5 C)";"R_DCh(T=298,15 K; 0,25 C)";"R_DCh(T=298,15 K; 0,5 C)";"R_DCh(T=298,15 K; 0,75 C)";"R_DCh(T=298,15 K; 1 C)";"R_DCh(T=298,15 K; 1,25 C)";"R_DCh(T=298,15 K; 1,5 C)";"R_DCh(T=308,15 K; 0,25 C)";"R_DCh(T=308,15 K; 0,5 C)";"R_DCh(T=308,15 K; 0,75 C)";"R_DCh(T=308,15 K; 1 C)";"R_DCh(T=308,15 K; 1,25 C)";"R_DCh(T=308,15 K; 1,5 C)"
0;278,15;0,25;1,831737359;1,797346169;1,755719539;1,717687339;1,674900321;1,628607694;1,133660439;1,119228878;1,106904338;1,095537029;1,083953065;1,068679714;0,85041231;0,83606869;0,828198759;0,826425908;0,814339786;0,809324012;0,689307888;0,68441672;0,670267934;0,665521353;0,655140697;0,654462481;1,87655937;1,931328709;1,954898826;1,986541064;2,004831987;2,014909531;1,142832272;1,161547556;1,181136473;1,199941027;1,213197069;1,223384032;0,840659362;0,85036622;0,856491319;0,866972429;0,873068986;0,878692645;0,670249061;0,67501601;0,679698375;0,684409493;0,681584092;0,684364059
0,05;288,15;0,5;1,831737359;1,797346169;1,755719539;1,717687339;1,674900321;1,628607694;1,133660439;1,119228878;1,106904338;1,095537029;1,083953065;1,068679714;0,85041231;0,83606869;0,828198759;0,826425908;0,814339786;0,809324012;0,689307888;0,68441672;0,670267934;0,665521353;0,655140697;0,654462481;1,87655937;1,931328709;1,954898826;1,986541064;2,004831987;2,014909531;1,142832272;1,161547556;1,181136473;1,199941027;1,213197069;1,223384032;0,840659362;0,85036622;0,856491319;0,866972429;0,873068986;0,878692645;0,670249061;0,67501601;0,679698375;0,684409493;0,681584092;0,684364059
0,1;298,15;0,75;1,665295757;1,676220223;1,654438896;1,628605574;1,603166618;1,56254023;1,048578662;1,04307821;1,041482819;1,031633378;1,027337342;1,019978744;0,784636973;0,784292318;0,777582986;0,776897209;0,772676259;0,771558094;0,623195829;0,632524936;0,632573078;0,632468904;0,630642322;0,627639682;1,696664864;1,722546921;1,728123359;1,728341003;1,722960051;1,710773672;1,057895139;1,062287447;1,064135518;1,07233334;1,074871926;1,076662753;0,793668993;0,788918341;0,790345113;0,793589877;0,795681383;0,798461404;0,632460055;0,637233062;0,635680904;0,644342688;0,640047449;0,641877722
0,15;308,15;1;1,60380915;1,608530258;1,589356545;1,566074639;1,542510861;1,512174005;0,99136891;0,995951983;0,994377431;0,991179931;0,987807181;0,982163767;0,746519271;0,746310699;0,746455313;0,743901591;0,744394915;0,741913096;0,613601384;0,618172045;0,61051441;0,608960189;0,607888938;0,607278733;1,614641369;1,618317429;1,611628057;1,593493634;1,579296709;1,55369625;1,001416264;1,010815213;1,007184132;1,006166493;1,005162855;1,002792469;0,774820105;0,751140437;0,752507831;0,753527654;0,754120308;0,754341198;0,604105227;0,608895089;0,613670849;0,616021605;0,617410333;0,618352656
0,2;;1,25;1,545812218;1,54836961;1,534246535;1,510308159;1,490733383;1,462680472;0,954029248;0,958149096;0,956329157;0,94873823;0,952154916;0,944528039;0,717580428;0,717937955;0,717960523;0,717923556;0,716192358;0,713291814;0,594791684;0,585226939;0,588542527;0,587662137;0,585275387;0,586827474;1,557946206;1,544383738;1,528631294;1,508835571;1,486906788;1,45779422;0,963742006;0,963274861;0,960228602;0,958702074;0,957947129;0,952515954;0,718447591;0,718261161;0,724277844;0,720397646;0,725661879;0,7228698;0,584886053;0,585169603;0,591615759;0,590016475;0,590942748;0,588422786
0,25;;1,5;1,495405611;1,50141025;1,483558934;1,46685614;1,450049428;1,421780762;0,925938034;0,928743519;0,931794595;0,925079685;0,921546563;0,91623643;0,699168841;0,699262355;0,698880136;0,696654349;0,695386706;0,691269664;0,575646787;0,571243134;0,569657027;0,568841007;0,570125528;0,569523272;1,48194481;1,485164553;1,465732562;1,442054006;1,422269582;1,392642736;0,905672916;0,929715958;0,922772672;0,927407848;0,922141115;0,917985583;0,699428773;0,699192463;0,699087965;0,69916707;0,695405749;0,697594051;0,575744026;0,571305887;0,569574013;0,57116994;0,574010096;0,571086587
0,3;;;1,499498748;1,500111313;1,481135682;1,470247832;1,447849522;1,420720174;0,92618602;0,925089546;0,919599554;0,921156184;0,919965539;0,917372492;0,709120178;0,694562056;0,695932568;0,694210189;0,689621936;0,688106987;0,575617622;0,566257773;0,566433576;0,571170945;0,568310021;0,564879027;1,473698185;1,46745425;1,447030426;1,42355008;1,395634675;1,364587207;0,907064324;0,920319574;0,916037215;0,91549482;0,910798699;0,906643257;0,698985824;0,694562056;0,69276931;0,692218702;0,689707246;0,686582987;0,55710244;0,557005956;0,563307344;0,566448693;0,566429166;0,566432426
0,35;;;1,527904796;1,528244984;1,512978031;1,489477673;1,465134951;1,434982287;0,934556766;0,939405043;0,931542352;0,932659091;0,933239566;0,926924623;0,709020298;0,704019527;0,702423459;0,69908839;0,697319717;0,6977752;0,585340656;0,580592698;0,579057904;0,575872171;0,573985054;0,572649153;1,490646671;1,479428889;1,454340565;1,418981248;1,39181164;1,353614943;0,926145332;0,925309599;0,922435002;0,91860602;0,910829361;0,901862621;0,708670939;0,694681381;0,69622368;0,694478944;0,691526269;0,689781829;0,566329516;0,570938978;0,569583236;0,571137772;0,568322696;0,567980086
0,4;;;1,572437187;1,57143983;1,55082991;1,521942616;1,49007363;1,455570906;0,963580857;0,958584051;0,953626085;0,953688852;0,954343971;0,948956075;0,718170438;0,722742101;0,714790446;0,70857929;0,710526355;0,708796595;0,595204029;0,594754836;0,588501238;0,585337477;0,585221776;0,598945358;1,518857463;1,495253605;1,463143998;1,428364161;1,393959326;1,356694493;0,945106939;0,945038273;0,938101944;0,92822662;0,922230493;0,909963604;0,7088326;0,703959208;0,705466667;0,699190802;0,699261567;0,694521075;0,575928872;0,580580927;0,579026378;0,575887514;0,573941173;0,571091713
0,45;;;1,604702362;1,623118273;1,589123352;1,549944333;1,515079556;1,475934038;0,992047138;0,982095453;0,982486744;0,982367579;0,978703565;0,971373951;0,736994951;0,732304129;0,730809606;0,727488461;0,725380953;0,724218474;0,604140948;0,599360342;0,604266516;0,597780863;0,60066522;0,5943421;1,557150084;1,523517088;1,488758622;1,445088835;1,405356835;1,366315448;0,953618573;0,958593745;0,95349383;0,944537632;0,93159057;0,922379965;0,718109775;0,722909238;0,718082144;0,713459632;0,70854742;0,705528998;0,59484194;0,585186407;0,58836651;0,592154652;0,586564566;0,583568293
0,5;;;1,652713949;1,661490912;1,621066279;1,574889327;1,529752354;1,489066554;1,004773656;1,01517536;1,016751464;1,015035251;0,999698421;0,988816797;0,736983538;0,751236249;0,752485361;0,751188499;0,748426614;0,744760263;0,623099305;0,62302336;0,623929195;0,619745273;0,616581079;0,612914416;1,594556077;1,561760784;1,515530836;1,468851486;1,426226369;1,38044107;0,982070582;0,981669264;0,975980521;0,961324077;0,944829349;0,930572456;0,737057207;0,746520772;0,737023113;0,732326639;0,727623077;0,721285555;0,614047481;0,608864228;0,611078949;0,605771561;0,600915246;0,596360762
0,55;;;1,699823129;1,676339133;1,62340443;1,574582611;1,537221934;1,49528635;1,067487425;1,067133841;1,060942677;1,043674081;1,029779927;1,013951538;0,79355393;0,80328685;0,799970956;0,79118047;0,784261912;0,777872472;0,659345907;0,656082172;0,651479439;0,652842854;0,646326431;0,642047587;1,643630655;1,610098193;1,577588926;1,522669228;1,474804003;1,42772811;1,019985212;1,018721113;1,020460293;1,008743669;0,989916642;0,981136138;0,784263831;0,770189926;0,771540087;0,767760898;0,76363083;0,759022445;0,651563285;0,64669199;0,645146656;0,641726292;0,640833802;0,636464802
0,6;;;1,475259065;1,472744177;1,469277726;1,44939625;1,42866909;1,403604065;0,944878623;0,93947178;0,937823828;0,934831391;0,929510402;0,925683999;0,70897636;0,708736792;0,705316131;0,706186792;0,704774396;0,70217386;0,575627343;0,575986295;0,579042684;0,580987864;0,57861185;0,578839344;1,484634047;1,468503372;1,453941149;1,433242333;1,407234936;1,375896248;0,954084031;0,948889222;0,944647493;0,937491274;0,93344427;0,928968686;0,708421608;0,718304508;0,711943175;0,711164095;0,703013052;0,707149797;0,575384405;0,580447552;0,582421846;0,578276411;0,578955755;0,575761242
0,65;;;1,436807576;1,463857547;1,450424781;1,437430851;1,4221469;1,400641745;0,916614334;0,930273981;0,925286071;0,920403255;0,918107169;0,916168619;0,702114183;0,694463162;0,695910366;0,6966902;0,701050028;0,697596554;0,575680817;0,571157957;0,572189113;0,579713028;0,577099877;0,576746947;1,435150762;1,433730466;1,416409466;1,387603796;1,361727676;1,33343149;0,897672604;0,90952233;0,913100323;0,911754604;0,901152098;0,899116763;0,6805943;0,694496682;0,692980256;0,692026047;0,69351408;0,691334021;0,556660303;0,571051823;0,568968623;0,572709012;0,57164733;0,573368523
0,7;;;1,428390002;1,448993411;1,44077923;1,432854161;1,418360561;1,398308355;0,916741338;0,916192401;0,919177469;0,916245756;0,920148261;0,916344495;0,698962215;0,703868326;0,696054706;0,69926777;0,697334729;0,697582051;0,566736403;0,575620538;0,578763435;0,578436515;0,577956962;0,57615885;1,426128276;1,419772759;1,41111739;1,378014061;1,348631376;1,320676846;0,916784713;0,911517863;0,906722378;0,904897911;0,901419486;0,895860339;0,689522602;0,694443052;0,69289896;0,68984625;0,687883314;0,689777417;0,566152583;0,583793868;0,569684704;0,568823549;0,566928018;0,570363404
0,75;;;1,439075786;1,439475487;1,43533271;1,425131642;1,412782364;1,393211984;0,9171714;0,91115497;0,91585028;0,916673495;0,918079261;0,910989787;0,689604123;0,689719781;0,696090637;0,696983759;0,697284917;0,694475151;0,576220974;0,575864649;0,57724176;0,578268941;0,578024547;0,578824712;1,413760092;1,410895305;1,393353325;1,374283718;1,343203169;1,311286459;0,906503079;0,907017591;0,906894241;0,902451055;0,899185076;0,894345712;0,689930397;0,694495321;0,692883028;0,69460626;0,689819895;0,688220081;0,566291251;0,582634017;0,56954566;0,571602406;0,574310829;0,572525409
0,8;;;1,433011602;1,454047007;1,4351714;1,42579224;1,414524104;1,395571844;0,916721975;0,915923011;0,915957159;0,918698819;0,916083017;0,914770352;0,69951546;0,699158718;0,6992722;0,699096074;0,699266132;0,699362532;0,576089491;0,575328073;0,572762766;0,580810969;0,576924837;0,580118473;1,404892572;1,402236198;1,384731139;1,362913544;1,337626404;1,309694918;0,907130984;0,911624605;0,907039495;0,902368696;0,897679883;0,892560838;0,699259402;0,685052432;0,696025964;0,692209747;0,689769552;0,691403273;0,594625902;0,580635864;0,57274014;0,577297258;0,574932722;0,5788684
0,85;;;1,445094665;1,429490125;1,435390153;1,42626599;1,414452002;1,39400749;0,916543103;0,915734918;0,919388433;0,918674704;0,918246538;0,919357035;0,70863303;0,699473838;0,702486902;0,699061693;0,699245619;0,700697414;0,575549581;0,58053025;0,579075299;0,581843663;0,583243048;0,58021731;1,406295234;1,383465761;1,384793793;1,362505171;1,33847165;1,308206432;0,907072752;0,906617619;0,906916083;0,899954604;0,897420537;0,892911626;0,68956336;0,694508415;0,692988386;0,692210199;0,691687487;0,69130782;0,584737966;0,574703604;0,580316492;0,576125468;0,576860738;0,577768233
0,9;;;1,435899229;1,439354032;1,435349241;1,430730968;1,415287454;1,398686496;0,907621662;0,916499891;0,919671243;0,920974062;0,920205584;0,917857269;0,708652982;0,699318194;0,702345934;0,70385816;0,703003172;0,700695396;0,594851992;0,580679036;0,582297956;0,5835809;0,584536138;0,586477648;1,398456823;1,403146731;1,381889829;1,363309708;1,334653884;1,309753026;0,897666538;0,902235764;0,903843742;0,899925942;0,900136051;0,889862784;0,699422863;0,699278529;0,696134413;0,694543764;0,693616861;0,693024689;0,57619175;0,575795901;0,57905197;0,581803369;0,579267888;0,579079048
0,95;;;1,452047759;1,458593118;1,457615319;1,442595862;1,42778479;1,405059393;0,925918483;0,925425405;0,922626508;0,923350789;0,924069536;0,922486676;0,718166393;0,70386323;0,702910511;0,703836975;0,702877718;0,703862423;0,58553853;0,580622619;0,581905613;0,585363793;0,587340649;0,582594149;1,434400128;1,415695135;1,393825034;1,371959275;1,343303914;1,312739707;0,916431633;0,906420861;0,906858919;0,907000482;0,901416541;0,896017075;0,69955487;0,699326634;0,696094557;0,699267335;0,695551135;0,692976728;0,57580725;0,580005204;0,580328124;0,579843983;0,583670723;0,581176787
1;;;1,452047759;1,458593118;1,457615319;1,442595862;1,42778479;1,405059393;0,925918483;0,925425405;0,922626508;0,923350789;0,924069536;0,922486676;0,718166393;0,70386323;0,702910511;0,703836975;0,702877718;0,703862423;0,58553853;0,580622619;0,581905613;0,585363793;0,587340649;0,582594149;1,434400128;1,415695135;1,393825034;1,371959275;1,343303914;1,312739707;0,916431633;0,906420861;0,906858919;0,907000482;0,901416541;0,896017075;0,69955487;0,699326634;0,696094557;0,699267335;0,695551135;0,692976728;0,57580725;0,580005204;0,580328124;0,579843983;0,583670723;0,581176787
